Repository: RunfangLin/LPBF-CuCrZr

# LPBF CuCrZr — Process and Property Modelling

Runfang Lin · September 2026

Computational work from my Master of Professional Engineering capstone project
at Monash University, rebuilt and re-validated in September 2026. It covers
relative-density prediction for LPBF CuCrZr and multi-objective optimisation of
tensile strength against electrical conductivity, and serves as the starting
point for my PhD proposal on coupling build conditions with ageing response.

---

## What is here

### Density model

An XGBoost model predicting relative density from laser power, scan speed,
hatch spacing and layer thickness, trained on 81 records compiled from
published LPBF parameter studies. Model and hyperparameter selection use
cross-validation inside the training data; a group-based held-out set is
reserved for final evaluation only.

`Density_Predictor.py` is a small desktop tool that takes the four parameters
and returns a prediction, with no need to touch the training code.

### Property-optimisation workflow

Two independent Gaussian processes predict UTS and electrical conductivity from
combined build and ageing conditions, using 37 paired literature records plus
target-specific records handled separately by each submodel. Both carry
sample-specific observation noise, and their predictive uncertainty is
propagated into the optimisation stage.

Expected Hypervolume Improvement then ranks 106,624 candidate build–ageing
combinations by expected gain to the current UTS–EC front. The highest-ranked
candidate is 350 W, 800 mm/s, aged at 525 °C for 1 h, predicted at
493 ± 25 MPa and 83.1 ± 7.4 %IACS.

These are posterior predictions. The capstone had no access to an LPBF
platform, so no recommended condition was built or measured and nothing was fed
back into the models. The active-learning loop was never closed.

---

## What it can and cannot do

### Density model

Held-out performance is R² = 0.886 and RMSE = 0.61 percentage points. Six
repeated observations at identical parameters give a measurement repeatability
of about 0.31 percentage points, so the model sits at roughly twice the
measurement noise.

It is a screening tool for the high-density region rather than a regression
model across the full density range. In the held-out test, samples measured
between 94% and 97% received nearly identical predictions: those conditions
were withheld as whole parameter groups, and the training data hold little
comparable information there, so the model converged to a near-constant
response.

The gap between 0.61 and 0.31 matters near the 99% threshold. Prediction error
is not small relative to the distance separating a marginal condition from that
boundary, so a deterministic pass/fail screen overstates certainty. This is one
reason the proposed PhD work replaces the hard density filter with a
probabilistic manufacturability constraint.

### Property optimisation

The recommendations are candidate experiments, not validated performance
claims. The top-ranked candidate specifies 350 W, below every record in the
conductivity training data, and its predicted uncertainty is correspondingly
wide. The ranking prioritises experiments under the current model; it is not
evidence that those conditions will deliver the predicted properties. Closing
that loop — building, characterising, updating — is the purpose of the proposed
PhD work.

---

## Re-validation of the original results

Two parts of the original capstone workflow required correction.

### Density-model evaluation

The original capstone workflow reported a held-out R² of approximately 0.89 and
an RMSE of 0.34 percentage points. **That value is not an independent performance
estimate and should not be used.**

The original workflow compared 93,750 candidate configurations against the
held-out data and kept whichever scored best. The nominal test set had
therefore participated in choosing the model, and the reported statistic
carries the resulting selection bias.

The rebuilt workflow confines model and hyperparameter selection to the
training data; the held-out set is used once, after selection is complete. On
the same 81 records this gives **R² = 0.886 and RMSE = 0.61 percentage
points** — roughly twice the error originally quoted.

Every result reported here comes from the re-validated workflow. The earlier
exploratory scripts generate none of the current outputs and are not included.

### Property-model anchor points

The original capstone run also reported approximately 85 %IACS for the recommended
region. That run included three manually specified anchor points added to the
Gaussian-process training data, and I could not establish reliable provenance
for them during reconstruction. Rather than carry them as literature
observations without traceable evidence, I removed them.

The highest-ranked candidate changes from

- 499 ± 32 MPa UTS and 84.8 ± 7.3 %IACS

to

- 493 ± 25 MPa UTS and 83.1 ± 7.4 %IACS.

File: Density Model/Density_Data.csv
power,speed,hd,lt,VED,density
300,200,0.08,20,937.50 ,99.92
300,300,0.08,20,625.00 ,99.95
300,400,0.08,20,468.75 ,99.96
300,500,0.08,20,375.00 ,99.97
300,100,0.11,20,1363.64 ,99.52
300,200,0.11,20,681.82 ,99.45
300,300,0.11,20,454.55 ,99.35
300,400,0.11,20,340.91 ,99.08
300,500,0.11,20,272.73 ,99.2
330,200,0.08,20,1031.25 ,99.92
330,300,0.08,20,687.50 ,99.92
330,400,0.08,20,515.63 ,99.96
330,500,0.08,20,412.50 ,99.97
330,100,0.11,20,1500.00 ,99.5
330,200,0.11,20,750.00 ,99.52
330,300,0.11,20,500.00 ,99.48
330,400,0.11,20,375.00 ,99.4
330,500,0.11,20,300.00 ,99.48
350,200,0.08,20,1093.75 ,99.93
350,300,0.08,20,729.17 ,99.97
350,400,0.08,20,546.88 ,99.96
350,500,0.08,20,437.50 ,99.97
350,100,0.11,20,1590.91 ,99.54
350,200,0.11,20,795.45 ,99.7
350,300,0.11,20,530.30 ,99.58
350,400,0.11,20,397.73 ,99.65
350,500,0.11,20,318.18 ,99.5
370,200,0.08,20,1156.25 ,99.96
370,300,0.08,20,770.83 ,99.97
370,400,0.08,20,578.13 ,99.97
370,500,0.08,20,462.50 ,99.99
370,100,0.11,20,1681.82 ,99.62
370,200,0.11,20,840.91 ,99.78
370,300,0.11,20,560.61 ,99.82
370,400,0.11,20,420.45 ,99.73
370,500,0.11,20,336.36 ,99.58
290,442,0.14,30,156.22 ,94.81
290,442,0.2,30,109.35 ,92.86
290,858,0.14,30,80.48 ,94.95
290,858,0.2,30,56.33 ,91.29
350,441,0.14,30,188.96 ,98.95
350,441,0.2,30,132.28 ,97.99
350,858,0.14,30,97.13 ,98.44
350,858,0.2,30,67.99 ,96.27
320,650,0.12,30,136.75 ,98.04
320,650,0.22,30,74.59 ,95.47
320,300,0.17,30,209.15 ,95.47
320,1000,0.17,30,62.75 ,93.83
270,650,0.17,30,81.45 ,92.36
370,650,0.17,30,111.61 ,99.14
320,650,0.17,30,96.53 ,97
320,650,0.17,30,96.53 ,96.6
320,650,0.17,30,96.53 ,96.39
320,650,0.17,30,96.53 ,96.72
320,650,0.17,30,96.53 ,96.45
320,650,0.17,30,96.53 ,96.1
370,650,0.12,30,158.12 ,99.43
370,500,0.09,30,274.07 ,99.22
370,600,0.09,30,228.40 ,99.13
370,700,0.09,30,195.77 ,99.07
370,800,0.09,30,171.30 ,99.26
370,900,0.09,30,152.26 ,99.12
370,1000,0.09,30,137.04 ,98.81
355,500,0.09,30,262.96 ,99.22
355,600,0.09,30,219.14 ,98.99
355,700,0.09,30,187.83 ,99.13
355,800,0.09,30,164.35 ,98.99
355,900,0.09,30,146.09 ,99.01
355,1000,0.09,30,131.48 ,98.72
340,500,0.09,30,251.85 ,99.01
340,600,0.09,30,209.88 ,99.17
340,700,0.09,30,179.89 ,99.1
340,800,0.09,30,157.41 ,98.87
340,900,0.09,30,139.92 ,98.9
340,1000,0.09,30,125.93 ,98.68
320,500,0.09,30,237.04 ,99.13
320,600,0.09,30,197.53 ,98.91
320,700,0.09,30,169.31 ,99
320,800,0.09,30,148.15 ,98.93
320,900,0.09,30,131.69 ,98.64
320,1000,0.09,30,118.52 ,98.48
