Repository: RunfangLin/LPBF-CuCrZr

# LPBF CuCrZr — Process and Property Modelling

Runfang Lin · September 2026

Computational work from my Master of Professional Engineering capstone project
at Monash University, rebuilt and re-validated in September 2026. It covers
relative-density prediction for LPBF CuCrZr and multi-objective optimisation of
tensile strength against electrical conductivity, and serves as the starting
point for my PhD proposal on coupling build conditions with ageing response.

---

## What is here

### Density model

An XGBoost model predicting relative density from laser power, scan speed,
hatch spacing and layer thickness, trained on 81 records compiled from
published LPBF parameter studies. Model and hyperparameter selection use
cross-validation inside the training data; a group-based held-out set is
reserved for final evaluation only.

`Density_Predictor.py` is a small desktop tool that takes the four parameters
and returns a prediction, with no need to touch the training code.

### Property-optimisation workflow

Two independent Gaussian processes predict UTS and electrical conductivity from
combined build and ageing conditions, using 37 paired literature records plus
target-specific records handled separately by each submodel. Both carry
sample-specific observation noise, and their predictive uncertainty is
propagated into the optimisation stage.

Expected Hypervolume Improvement then ranks 106,624 candidate build–ageing
combinations by expected gain to the current UTS–EC front. The highest-ranked
candidate is 350 W, 800 mm/s, aged at 525 °C for 1 h, predicted at
493 ± 25 MPa and 83.1 ± 7.4 %IACS.

These are posterior predictions. The capstone had no access to an LPBF
platform, so no recommended condition was built or measured and nothing was fed
back into the models. The active-learning loop was never closed.

---

## What it can and cannot do

### Density model

Held-out performance is R² = 0.886 and RMSE = 0.61 percentage points. Six
repeated observations at identical parameters give a measurement repeatability
of about 0.31 percentage points, so the model sits at roughly twice the
measurement noise.

It is a screening tool for the high-density region rather than a regression
model across the full density range. In the held-out test, samples measured
between 94% and 97% received nearly identical predictions: those conditions
were withheld as whole parameter groups, and the training data hold little
comparable information there, so the model converged to a near-constant
response.

The gap between 0.61 and 0.31 matters near the 99% threshold. Prediction error
is not small relative to the distance separating a marginal condition from that
boundary, so a deterministic pass/fail screen overstates certainty. This is one
reason the proposed PhD work replaces the hard density filter with a
probabilistic manufacturability constraint.

### Property optimisation

The recommendations are candidate experiments, not validated performance
claims. The top-ranked candidate specifies 350 W, below every record in the
conductivity training data, and its predicted uncertainty is correspondingly
wide. The ranking prioritises experiments under the current model; it is not
evidence that those conditions will deliver the predicted properties. Closing
that loop — building, characterising, updating — is the purpose of the proposed
PhD work.

---

## Re-validation of the original results

Two parts of the original capstone workflow required correction.

### Density-model evaluation

The original capstone workflow reported a held-out R² of approximately 0.89 and
an RMSE of 0.34 percentage points. **That value is not an independent performance
estimate and should not be used.**

The original workflow compared 93,750 candidate configurations against the
held-out data and kept whichever scored best. The nominal test set had
therefore participated in choosing the model, and the reported statistic
carries the resulting selection bias.

The rebuilt workflow confines model and hyperparameter selection to the
training data; the held-out set is used once, after selection is complete. On
the same 81 records this gives **R² = 0.886 and RMSE = 0.61 percentage
points** — roughly twice the error originally quoted.

Every result reported here comes from the re-validated workflow. The earlier
exploratory scripts generate none of the current outputs and are not included.

### Property-model anchor points

The original capstone run also reported approximately 85 %IACS for the recommended
region. That run included three manually specified anchor points added to the
Gaussian-process training data, and I could not establish reliable provenance
for them during reconstruction. Rather than carry them as literature
observations without traceable evidence, I removed them.

The highest-ranked candidate changes from

- 499 ± 32 MPa UTS and 84.8 ± 7.3 %IACS

to

- 493 ± 25 MPa UTS and 83.1 ± 7.4 %IACS.

File: Pareto Model/Data/EConly.csv
power,speed,VED,T,t,UTS,EC
600,600,277.7777778,623,15,,13.55
600,600,277.7777778,623,30,,16.82
600,600,277.7777778,623,45,,19.27
600,600,277.7777778,623,60,,20.74
600,600,277.7777778,623,90,,22.54
600,600,277.7777778,623,120,,22.87
600,600,277.7777778,623,240,,25.35
600,600,277.7777778,623,360,,26.68
600,600,277.7777778,623,480,,27.85
600,600,277.7777778,623,600,,28.69
600,600,277.7777778,673,15,,26.1137645
600,600,277.7777778,673,30,,28.7276072
600,600,277.7777778,673,45,,31.6674292
600,600,277.7777778,673,60,,33.3027013
600,600,277.7777778,673,90,,35.5934101
600,600,277.7777778,673,120,,37.2315278
600,600,277.7777778,673,240,,41.6637095
600,600,277.7777778,673,360,,43.8121383
600,600,277.7777778,673,480,,44.8182163
600,600,277.7777778,673,600,,47.1294767
600,600,277.7777778,723,15,,38.5129968
600,600,277.7777778,723,30,,43.0846129
600,600,277.7777778,723,45,,46.0247511
600,600,277.7777778,723,60,,47.8228548
600,600,277.7777778,723,90,,51.0924504
600,600,277.7777778,723,120,,51.5888497
600,600,277.7777778,723,240,,54.879313
600,600,277.7777778,723,360,,56.0482227
600,600,277.7777778,723,480,,58.6857787
600,600,277.7777778,723,600,,59.2024134
600,600,277.7777778,773,15,,53.6857415
600,600,277.7777778,773,30,,57.2784709
600,600,277.7777778,773,45,,58.4239834
600,600,277.7777778,773,60,,59.0800525
600,600,277.7777778,773,90,,60.3918746
600,600,277.7777778,773,120,,62.6825834
600,600,277.7777778,773,240,,64.99416
600,600,277.7777778,773,360,,66.815977
600,600,277.7777778,773,480,,67.4957595
600,600,277.7777778,773,600,,68.6649853

File: Pareto Model/Data/UTSonly.csv
power,speed,VED,T,t,UTS,EC
465,400,484.375,273,0,337,
465,450,382.7160494,273,0,258,
475,300,753.968254,273,0,242,
475,350,565.4761905,273,0,434,
475,400,439.8148148,273,0,460,
475,450,586.4197531,273,0,305,
485,300,673.6111111,273,0,342,
485,350,513.2275132,273,0,304,
485,400,673.6111111,273,0,208,
485,450,513.2275132,273,0,180,
495,300,611.1111111,273,0,312,
495,350,785.7142857,273,0,273,
495,400,589.2857143,273,0,335,
495,450,458.3333333,273,0,210,
450,850,352.9411765,273,0,278.92,
340,400,236.1111111,273,0,243.73,
380,600,263.8888889,273,0,254.6,
440,500,366.6666667,273,0,230,
360,790,151.8987342,273,0,294,
360,790,151.8987342,743,60,569.7,
360,790,151.8987342,773,60,534,
360,790,151.8987342,803,60,486.1,
360,790,151.8987342,743,30,536.68708,
360,790,151.8987342,743,60,569.7,
360,790,151.8987342,743,120,553.8162,
360,790,151.8987342,773,30,552.32671,
360,790,151.8987342,773,60,516.95137,
360,790,151.8987342,773,120,509.13156,
360,790,151.8987342,803,30,521.9903,
360,790,151.8987342,803,60,502.99933,
360,790,151.8987342,803,120,485.12548,
600,1000,100,273,0,340,
370,267,577.4032459,273,0,279,
420,267,655.4307116,273,0,214,
470,267,733.4581773,273,0,205,
370,200,770.8333333,273,0,305,
420,200,875,273,0,329,
470,200,979.1666667,273,0,256,
430,550,434.3434343,273,0,332,
430,550,325.7575758,273,0,284,
430,550,260.6060606,273,0,232,
430,750,318.5185185,273,0,336,
430,750,238.8888889,273,0,327,
430,750,191.1111111,273,0,306,
430,950,251.4619883,273,0,318,
430,950,188.5964912,273,0,279,
430,950,150.877193,273,0,258,
500,550,505.0505051,273,0,291,
500,550,378.7878788,273,0,219,
500,550,303.030303,273,0,182,
500,750,370.3703704,273,0,300,
500,750,277.7777778,273,0,264,
500,750,222.2222222,273,0,256,
500,950,292.3976608,273,0,270,
500,950,219.2982456,273,0,210,
500,950,175.4385965,273,0,200,
570,550,575.7575758,273,0,239,
570,550,431.8181818,273,0,189,
570,550,345.4545455,273,0,178,
570,750,422.2222222,273,0,297,
570,750,316.6666667,273,0,240,
570,750,253.3333333,273,0,224,
570,950,333.3333333,273,0,247,
570,950,250,273,0,205,
570,950,200,273,0,196,
370,450,391.5343915,273,0,258.36,
370,450,391.5343915,823,60,462,
370,450,391.5343915,823,180,439,
370,450,391.5343915,823,360,400,
370,200,925,273,0,281,
370,400,578.125,853,300,366,
440,400,183.3333333,273,0,156,
500,400,208.3333333,273,0,107,
370,650,158.1196581,273,0,321,
360,790,151.8987342,273,0,338,
370,500,462.5,273,0,287,
370,500,462.5,853,300,466,
370,500,462.5,273,0,287,
370,500,462.5,853,300,466,
370,500,462.5,273,0,207,
420,250,509.0909091,273,0,257,
420,300,466.6666667,273,0,267,
420,350,444.4444444,273,0,254,
420,400,437.5,273,0,245,

File: Pareto Model/Data/data.csv
power,speed,VED,T,t,UTS,EC
475,400,439.8148148,273,0,447,30
475,400,439.8148148,773,60,566,64
475,400,439.8148148,773,120,554,78
475,400,439.8148148,823,60,420,83
400,200,740.7407407,273,0,276,20.3
370,800,256.9444444,273,0,239,18.3
370,800,256.9444444,853,300,319,67.17
370,400,308.3333333,273,0,247.2,33.2
370,400,308.3333333,723,120,415.6,77.1
370,400,308.3333333,723,240,481.7,73.9
370,800,171.2962963,273,0,264.6,28.4
370,800,171.2962963,673,120,383.7,57.3
370,800,171.2962963,723,120,516.7,71.7
370,800,171.2962963,748,120,519.3,78.7
370,800,171.2962963,773,120,472.8,81.9
370,800,171.2962963,813,120,400.6,86.6
370,800,171.2962963,853,120,359.3,87.4
370,800,171.2962963,873,120,324.9,88.2
370,800,171.2962963,893,120,300.3,87.9
480,700,228.5714286,273,0,305,24
480,700,228.5714286,763,360,585,72
400,200,740.7407407,273,0,279,19.1
400,200,740.7407407,273,0,269,19.3
480,700,228.5714286,273,0,305,14.3
480,700,228.5714286,763,60,585,41.6
480,700,228.5714286,763,60,585,41.6
480,700,228.5714286,273,0,305,14.3
370,400,308.3333333,723,120,415.6,77.1
370,400,308.3333333,723,240,481.7,73.9
370,400,308.3333333,273,0,247.2,33.2
400,600,202.020202,773,120,370,39.2
400,600,202.020202,773,120,355,44.6
370,800,256.94,273,0,281,18.3
370,800,256.94,853,300,363,67.17
420,350,444.4444444,773,60,490,72.8
420,350,444.4444444,823,60,399,75.5
420,350,444.4444444,873,60,325,80.5
